Repository: qai222/CompAugCycleGAN

# CompAugCycleGAN

Source code for [Predicting compositional changes of organic-inorganic hybrid materials with Augmented CycleGAN]().

## Python modules
There are three python modules: 
1. [data](./data/) contains classes used for processing amine-templated oxide data.
2. [compemd](./compemd) is used for calculating earth mover distance with user-defined distance matrix. This is based on the [Sinkhorn algorithm implementation](https://github.com/t-vi/pytorch-tvmisc/blob/master/wasserstein-distance/Pytorch_Wasserstein.ipynb) by Thomas Viehmann. 
3. [gans](./gans) is the main module for constructing Augmented CycleGAN. This is based on the [Pytorch code of Augmented CycleGAN](https://github.com/aalmah/augmented_cyclegan) by Amjad Almahairi.

[dataset](./dataset) contains amine-templated oxide datasets used in this study.

[settings.py](./settings.py) contains parameters used in model training. You would also need functions in [utils.py](./utils.py) in dataset generation/training.

## Usage: dataset generation
Create a [dataset](./dataset) folder and simply run [dataset.py](./data/dataset.py) to generate two `.pkl` files: `dataset_ab.pkl` -- chemical compositions, `dimset.pkl` -- dimensionalities.

## Usage: Augmented CycleGAN model training
- The tuned/pretrained models can be downloaded from [![DOI](https://zenodo.org/badge/DOI/10.5281/zenodo.5721355.svg)](https://doi.org/10.5281/zenodo.5721355). Extract the three folders in the downloaded `rar` file to [workplace_augcyc/best/](./workplace_augcyc/best/).
- Once the models are placed in [workplace_augcyc/best/](./workplace_augcyc/best/), scripts in [workplace_augcyc/eval](./workplace_augcyc/eval) can be used to evaluate the tuned models.
- Hyperparameter tuning can be done using [tune.py](./workplace_augcyc/gpmin/tune.py). There's also a script there for running on HPC with PBS.

## Usage: dimensionality prediction
- Model tuning is done through the script [workplace_dim/tune_models.py](./workplace_dim/tune_models.py). Evaluations are done by [workplace_dim/tuned.py](./workplace_dim/tuned.py).
- The scripts in [workplace_dim/tandem](./workplace_dim/tandem) are for connecting the composition generators to a dimensionality classifier.

File: data/atmo.csv (part 1 of 12)
identifier,dimension,smiles,bus,elements,ms,nms,mo_formula,csdformula
ABAMIC,2,CN1CCN(C)CC1,[0],"['O', 'P', 'V']",['V'],"['O', 'P']",V2 P3 H3 O11,"(H3 O11 P3 V2 2-)n,C6 H16 N2 2+"
ABEDAM,3,NCCCN,[],"['Ge', 'O']",['Ge'],['O'],Ge9 H4 O22,"(C3 H12 N2 2+)2n,n(H4 Ge9 O22 4-),n(H2 O1)"
ABEDEQ,3,C1CNCCN1,[],"['Ge', 'O']",['Ge'],['O'],Ge18 H8 O44,"(C4 H12 N2 2+)4n,n(H8 Ge18 O44 8-),2n(H2 O1)"
ABEREE,0,Cc1ccncc1,[],"['O', 'W']",['W'],['O'],W6 O19,"2(C6 H8 N1 1+),2(C6 H7 N1),O19 W6 2-"
ABESIL,2,NCCN,[1],"['O', 'P', 'U']",['U'],"['O', 'P']",U1 P2 O8,"(O8 P2 U1 2-)n,n(C2 H10 N2 2+)"
ABESUX,3,NCCCCN,[1],"['O', 'P', 'U']",['U'],"['O', 'P']",U5 P4 H2 O27,"(H2 O27 P4 U5 2-)n,n(C4 H14 N2 2+)"
ABETAE,3,NCCCCCN,[1],"['O', 'P', 'U']",['U'],"['O', 'P']",U5 P4 H2 O27,"(H2 O27 P4 U5 2-)n,n(C5 H16 N2 2+)"
ABOCEA,0,Cc1cccc(C)n1,[],"['O', 'W']",['W'],['O'],H2 W12 O40,"4(C7 H10 N1 1+),H2 O40 W12 4-,4(H2 O1)"
ABOCIE,0,c1ccncc1,[],"['O', 'W']",['W'],['O'],H2 W12 O40,"4(C5 H6 N1 1+),H2 O40 W12 4-"
ABULIV,2,CCN,[1],"['Be', 'O', 'P']",['Be'],"['O', 'P']",Be2 P2 H3 O9,"(H3 Be2 O9 P2 1-)n,n(C2 H8 N1 1+),0.5n(H2 O1)"
ABULOB,3,NCCCCCCN,[0],"['Be', 'O', 'P']",['Be'],"['O', 'P']",Be3 P4 H4 O12,"(H4 Be3 O12 P4 2-)n,n(C6 H18 N2 2+)"
ABUNOB,0,N=C(N)N,[],"['O', 'Ta']",['Ta'],['O'],Ta1 O8,"3(C1 H6 N3 1+),O8 Ta1 3-"
ABUNOC,2,C1CN2CCN1CC2,[2],"['O', 'Pr', 'S']",['Pr'],"['O', 'S']",Pr1 H4 S2 O10,"(H4 O10 Pr1 S2 1-)n,n(C6 H14 N2 2+),0.5n(O4 S1 2-),3n(H2 O1)"
ABUNUI,2,C1CN2CCN1CC2,[2],"['Nd', 'O', 'S']",['Nd'],"['O', 'S']",Nd1 H4 S2 O10,"(H4 Nd1 O10 S2 1-)n,n(C6 H14 N2 2+),0.5n(O4 S1 2-),3n(H2 O1)"
ACADEO,1,C1CNCCN1,[3],"['O', 'Se', 'V']",['V'],"['O', 'Se']",V4 H16 Se4 O24,"(H16 O24 Se4 V4)n,2n(C4 H12 N2 2+),2n(O4 S1 2-)"
ACAGET,0,c1cnc2cccnc2c1,[4],"['C', 'Cr', 'O']",['Cr'],"['C', 'O']",Cr1 H4 C4 O10,"C4 H4 Cr1 O10 1-,C8 H7 N2 1+,2(H2 O1)"
ACAHIW,2,CCCN(CCC)CCC,[4],"['C', 'Cr', 'Mn', 'O']","['Cr', 'Mn']","['C', 'O']",Mn1 Cr1 C6 O12,"(C6 Cr1 Mn1 O12 1-)n,n(C9 H22 N1 1+)"
ACIFOK,3,CNC,[2],"['O', 'S', 'Tb']",['Tb'],"['O', 'S']",Tb5 H6 S8 O38,"(H6 O38 S8 Tb5 7-)n,7(C2 H8 N1 1+),3(H2 O1)"
ACIFUQ,3,CNC,[2],"['Eu', 'O', 'S']",['Eu'],"['O', 'S']",Eu5 H6 S8 O38,"(H6 Eu5 O38 S8 7-)n,7(C2 H8 N1 1+),3(H2 O1)"
ACISAJ,3,CNC,[2],"['Dy', 'O', 'S']",['Dy'],"['O', 'S']",Dy5 H6 S8 O38,"(H6 Dy5 O38 S8 7-)n,7(C2 H8 N1 1+),3(H2 O1)"
ACISEN,3,CNC,[2],"['Er', 'O', 'S']",['Er'],"['O', 'S']",Er5 H6 S8 O38,"(H6 Er5 O38 S8 7-)n,7(C2 H8 N1 1+),3(H2 O1)"
ACISIR,3,CNC,[2],"['O', 'S', 'Sm']",['Sm'],"['O', 'S']",Sm5 H6 S8 O38,"(H6 O38 S8 Sm5 7-)n,7(C2 H8 N1 1+),3(H2 O1)"
ACOKOT,1,CC1CNCCN1,[1],"['Be', 'O', 'P']",['Be'],"['O', 'P']",Be6 P10 H10 O40,"(C5 H14 N2 2+)4n,n(H10 Be6 O40 P10 8-),2n(H2 O1)"
ACOKUZ,2,NCCCCCCN,[1],"['Be', 'O', 'P']",['Be'],"['O', 'P']",Be4 P4 H4 O18,"(C6 H18 N2 2+)n,n(H4 Be4 O18 P4 2-),n(H2 O1)"
ACOMEL,1,NCCN,[0],"['F', 'Fe', 'O', 'P']",['Fe'],"['F', 'O', 'P']",Fe1 P1 H1 O3 F3,"(C2 H10 N2 2+)n,n(H1 F3 Fe1 O3 P1 2-)"
ACOTER,0,NCCCCCCN,[],"['O', 'V']",['V'],['O'],V10 H2 O28,"H2 O28 V10 4-,2(C6 H18 N2 2+),2(H2 O1)"
ADALOG,3,NCCCCN,[],"['F', 'Ge', 'O']",['Ge'],"['F', 'O']",Ge14 O29 F4,"(F4 Ge14 O29 6-)n,3n(C4 H14 N2 2+),0.5n(C4 H12 N2),16n(H2 O1)"
ADIPUZ,0,c1cc(-c2ccncc2)ccn1,[5],"['Mo', 'O', 'Si', 'V']","['Mo', 'Si', 'V']",['O'],V2 Si1 Mo12 O42,"2(C10 H10 N2 2+),Mo12 O42 Si1 V2 4-,3(H2 O1)"
ADOKOT,3,C1CC2CCC1CNC2,[5],"['O', 'Si']",['Si'],['O'],Si4 O8,"(C8 H15 N1)0.25n,n(O8 Si4)"
ADOSES,3,NCCN,"[4, 1]","['C', 'Co', 'Na', 'O', 'P']","['Co', 'Na']","['C', 'O', 'P']",Na2 Co2 P2 H2 C4 O16,"(C4 H2 Co2 Na2 O16 P2 2-)n,n(C2 H10 N2 2+)"
AFEVUE,0,c1ccc(N=C(Nc2ccccc2)Nc2ccccc2)cc1,[],"['O', 'Re']",['Re'],['O'],Re1 O4,"C19 H18 N3 1+,O4 Re1 1-,0.5(H2 O1)"
AFEZIX,0,Nc1ccccc1N,[5],"['O', 'Si', 'W']","['Si', 'W']",['O'],Si1 W12 O40,"O40 Si1 W12 4-,3(C6 H9 N2 1+),H3 O1 1+,8(H2 O1)"
AFIVEQ,1,C1CNCCN1,"[6, 4]","['As', 'C', 'Fe', 'O']",['Fe'],"['As', 'C', 'O']",Fe2 As2 H4 C4 O18,"(C4 H12 N2 2+)2n,n(C4 H4 As2 Fe2 O18 4-),2n(H2 O1)"
AFIVOA,3,C1CNCCN1,[6],"['As', 'Fe', 'O']",['Fe'],"['As', 'O']",Fe3 As4 H2 O16,"(H2 As4 Fe3 O16 2-)n,n(C4 H12 N2 2+)"
AFOFUX,1,C1CN2CCN1CC2,[7],"['C', 'O', 'U']",['U'],"['C', 'O']",U3 H5 C2 O14,"(C6 H13 N2 1+)n,n(C2 H5 O14 U3 1-),4n(H2 O1)"
AFONAK,0,CC(N)c1ccccc1,[4],"['C', 'Fe', 'O']",['Fe'],"['C', 'O']",Fe2 H8 C6 O16,"2(C8 H12 N1 1+),C6 H8 Fe2 O16 2-"
AGABUF,2,C1CCNCC1,"[1, 8]","['C', 'O', 'P', 'Zn']",['Zn'],"['C', 'O', 'P']",Zn2 P2 H4 C2 O10,"(C5 H12 N1 1+)2n,n(C2 H4 O10 P2 Zn2 2-)"
AGOKUF,0,c1ccncc1,[10],"['Cl', 'N', 'O', 'Pu']",['Pu'],"['Cl', 'N', 'O']",Pu1 N3 Cl3 O9,"Cl3 N3 O9 Pu1 2-,2(C5 H6 N1 1+)"
AGOPIX,0,NCc1cccc(CN)c1,[1],"['Co', 'O', 'P']",['Co'],"['O', 'P']",Co1 P4 H8 O16,"H8 Co1 O16 P4 2-,C8 H14 N2 2+,2(H2 O1)"
AGOSIY,2,NCCCN,[2],"['Cd', 'O', 'S']",['Cd'],"['O', 'S']",Cd2 H4 S3 O14,"(C3 H12 N2 2+)n,n(H4 Cd2 O14 S3 2-)"
AGUZIL,0,CCN(CC)CC,[11],"['As', 'O', 'V']",['V'],"['As', 'O']",V12 As8 O40,"4(C6 H16 N1 1+),As8 O40 V12 4-,2(H2 O1)"
AHIZEX,2,C1CN2CCN1CC2,[1],"['O', 'P', 'Zn']",['Zn'],"['O', 'P']",Zn7 P8 H5 O32,"(H5 O32 P8 Zn7 3-)n,n(C6 H14 N2 2+),n(C6 H13 N2 1+),n(H2 O1)"
AHOJUC,3,NCCN,[0],"['O', 'P', 'V']",['V'],"['O', 'P']",V2 P4 H4 O12,"(C2 H10 N2 2+)n,n(H4 O12 P4 V2 2-)"
AHOKAJ,3,NCCN,[0],"['Fe', 'O', 'P']",['Fe'],"['O', 'P']",Fe2 P4 H4 O12,"(H4 Fe2 O12 P4 2-)n,n(C2 H10 N2 2+)"
AHOKUD,2,NCCCN,[1],"['O', 'P', 'Ti']",['Ti'],"['O', 'P']",Ti3 P4 H4 O20,"(C3 H12 N2 2+)2n,n(H4 O20 P4 Ti3 4-),2n(H2 O1)"
AHUROM,1,c1cn(CCCCn2ccnc2)cn1,[1],"['Ca', 'Fe', 'Mo', 'O', 'P']","['Ca', 'Fe', 'Mo']","['O', 'P']",Ca1 Fe1 Mo18 P6 H4 O75,"(C10 H16 N4 2+)3n,n(H4 Ca1 Fe1 Mo18 O75 P6 6-),4n(H2 O1)"
AHUSED,1,c1cn(CCCCCCn2ccnc2)cn1,[1],"['Ca', 'Cu', 'Mo', 'O', 'P']","['Ca', 'Cu', 'Mo']","['O', 'P']",Ca1 Cu1 Mo18 P6 H4 O75,"(C12 H20 N4 2+)3n,n(H4 Ca1 Cu1 Mo18 O75 P6 6-),2n(H2 O1)"
AHUSIH,0,CNC,[0],"['O', 'P', 'W']",['W'],"['O', 'P']",P2 H6 W18 O64,"8(C2 H8 N1 1+),H6 O64 P2 W18 8-,20(H2 O1)"
AJARUY,1,NCCN,[1],"['O', 'P', 'Sn']",['Sn'],"['O', 'P']",Sn6 P8 H12 O38,"(H12 O38 P8 Sn6)0.5n,2.5n(C2 H8 N2),2n(H2 O1)"
AJESEN,0,N=C(N)N,[4],"['C', 'O', 'Pt']",['Pt'],"['C', 'O']",Pt1 C4 O8,"2(C1 H6 N3 1+),C4 O8 Pt1 2-"
AJEWER,1,CN1CCNCC1,[2],"['O', 'S', 'U']",['U'],"['O', 'S']",U2 H4 S4 O22,"(C5 H14 N2 2+)2n,n(H4 O22 S4 U2 4-)"
AJEWIV,1,NCCN,[2],"['Mo', 'O', 'S']",['Mo'],"['O', 'S']",Mo2 S4 O20,"(C2 H10 N2 2+)2n,n(Mo2 O20 S4 4-)"
AJIQEQ,2,NCCNCCN,[],"['O', 'Te', 'V']","['Te', 'V']",['O'],V2 Te2 O10,"(C4 H15 N3 2+)n,n(O10 Te2 V2 2-),2n(H2 O1)"
AJIRIV,2,NCCCN,[],"['O', 'Te', 'V']","['Te', 'V']",['O'],V2 Te1 O8,"(C3 H12 N2 2+)n,n(O8 Te1 V2 2-)"
AJODOV,0,c1cc(CCCc2ccncc2)ccn1,[1],"['Gd', 'Mo', 'O', 'P']","['Gd', 'Mo']","['O', 'P']",Gd1 Mo18 P6 H1 O73,"H1 Gd1 Mo18 O73 P6 6-,3(C13 H16 N2 2+),5.5(H2 O1)"
AJOSAT,2,CN,[],"['O', 'V']",['V'],['O'],V2 O5,"(C1 H6 N1 1+)n,n(O5 V2 1-)"
AJOTEY,3,N=C(N)N,[0],"['O', 'P', 'V']",['V'],"['O', 'P']",V3 P4 H10 O18,"(C1 H6 N3 1+)2n,n(H10 O18 P4 V3 2-),3n(H2 O1)"
AJUKAS,0,C1CCCNCC1,[5],"['O', 'Si']",['Si'],['O'],Si16 H8 O40,"8(C6 H14 N1 1+),H6 O20 Si8 2-,H2 O20 Si8 6-,24(H2 O1)"
AKELAF,0,C1CCNC1,[],"['Mo', 'O']",['Mo'],['O'],Mo8 O26,"Mo8 O26 4-,4(C4 H10 N1 1+)"
AKOHEO,3,NCCN,[1],"['Fe', 'Mo', 'O', 'P']","['Fe', 'Mo']","['O', 'P']",Fe3 Mo12 P8 H12 O64,"(C2 H10 N2 2+)3n,n(C2 H9 N2 1+),n(H12 Fe3 Mo12 O64 P8 7-),3n(H2 O1)"
ALABIY,1,NCCN,[13],"['Cd', 'O', 'Se']",['Cd'],"['O', 'Se']",Cd1 H4 Se2 O10,"(C2 H10 N2 2+)n,n(H4 Cd1 O10 Se2 2-)"
ALECUP,2,NCCN(CCN)CCN,"[4, 1]","['C', 'Mn', 'O', 'P']",['Mn'],"['C', 'O', 'P']",Mn4 P2 H2 C10 O28,"(C6 H21 N4 3+)2n,n(C10 H2 Mn4 O28 P2 6-),6n(H2 O1)"
ALEDAW,2,NCCN(CCN)CCN,"[4, 1]","['C', 'Fe', 'O', 'P']",['Fe'],"['C', 'O', 'P']",Fe4 P2 H2 C10 O28,"(C6 H21 N4 3+)2n,n(C10 H2 Fe4 O28 P2 6-),6n(H2 O1)"
ALIQUH,3,C1CNCCN1,[4],"['C', 'Mn', 'O']",['Mn'],"['C', 'O']",Mn2 C6 O12,"(C6 Mn2 O12 2-)n,n(C4 H12 N2 2+)"
ALUPIH,1,C1CNCCNCCCNCCNC1,[0],"['O', 'P', 'Zn']",['Zn'],"['O', 'P']",Zn2 P4 H4 O12,"(C10 H28 N4 4+)n,n(H4 O12 P4 Zn2 4-)"
ALUPON,2,C1CNCCNCCCNCCNC1,[0],"['O', 'P', 'Zn']",['Zn'],"['O', 'P']",Zn2 P3 H3 O9,"(H3 O9 P3 Zn2 2-)n,0.5n(C10 H28 N4 4+)"
AMAKIK,0,Nc1ccncc1,[2],"['Cd', 'O', 'S']",['Cd'],"['O', 'S']",Cd1 H8 S2 O12,"H8 Cd1 O12 S2 2-,2(C5 H7 N2 1+),4(H2 O1)"
AMAKOQ,0,Nc1ccncc1,[2],"['Mn', 'O', 'S']",['Mn'],"['O', 'S']",Mn1 H8 S2 O12,"H8 Mn1 O12 S2 2-,2(C5 H7 N2 1+)"
AMATEP,0,Nc1ccncc1,[2],"['Cd', 'O', 'S']",['Cd'],"['O', 'S']",Cd1 H8 S2 O12,"H8 Cd1 O12 S2 2-,2(C5 H7 N2 1+)"
AMAVER,0,Nc1ccncc1,[2],"['Fe', 'O', 'S']",['Fe'],"['O', 'S']",Fe1 H8 S2 O12,"H8 Fe1 O12 S2 1-,C5 H7 N2 1+"
AMAVUH,0,Nc1ccncc1,[2],"['Mn', 'O', 'S']",['Mn'],"['O', 'S']",Mn1 H8 S2 O12,"H8 Mn1 O12 S2 2-,2(C5 H7 N2 1+),4(H2 O1)"
AMIYIG,3,NCCCCN,[7],"['C', 'Fe', 'O']",['Fe'],"['C', 'O']",Fe2 H6 C6 O12,"C4 H14 N2 2+,n(C6 H6 Fe2 O12 2-)"
AMIYOM,3,NCCCCN,[7],"['C', 'Co', 'O']",['Co'],"['C', 'O']",Co24 H72 C72 O144,"(C72 H72 Co24 O144 24-)n,12(C4 H14 N2 2+)"
AMIZAZ,3,NCCCCN,[7],"['C', 'Ni', 'O']",['Ni'],"['C', 'O']",Ni2 H6 C6 O12,"(C6 H6 Ni2 O12 2-)n,C4 H14 N2 2+"
AMIZON,3,NCCCCN,[7],"['C', 'Cu', 'O']",['Cu'],"['C', 'O']",Cu4 H12 C12 O24,"2(C4 H14 N2 2+),n(C12 H12 Cu4 O24 4-)"
AMOBEL,3,NCCCCN,[7],"['C', 'O', 'Zn']",['Zn'],"['C', 'O']",Zn24 H72 C72 O144,"(C72 H72 O144 Zn24 24-)n,12(C4 H14 N2 2+)"
AMOGIS,0,C1CN=C2NCCCN2C1,[],"['O', 'Tc']",['Tc'],['O'],Tc1 O4,"C7 H14 N3 1+,O4 Tc1 1-"
AMOGOY,0,C1CN=C2NCCCN2C1,[],"['O', 'Re']",['Re'],['O'],Re1 O4,"C7 H14 N3 1+,O4 Re1 1-"
AMOGUE,0,C=CCC1(CC=C)CCN2CCC(CC=C)(CC=C)NC2=N1,[],"['O', 'Tc']",['Tc'],['O'],Tc1 O4,"C19 H30 N3 1+,O4 Tc1 1-"
AMOHAL,0,C=CCC1(CC=C)CCN2CCC(CC=C)(CC=C)NC2=N1,[],"['O', 'Re']",['Re'],['O'],Re1 O4,"C19 H30 N3 1+,O4 Re1 1-"
AMOHEP,0,c1ccc(C2(c3ccccc3)CCN3CCC(c4ccccc4)(c4ccccc4)NC3=N2)cc1,[],"['O', 'Tc']",['Tc'],['O'],Tc1 O4,"C31 H30 N3 1+,O4 Tc1 1-,C7 H8,C6 H6"
AMOMUM,3,NCCCCN,[7],"['C', 'Fe', 'O']",['Fe'],"['C', 'O']",Fe2 H6 C6 O12,"(C6 H6 Fe2 O12 2-)n,C4 H14 N2 2+"
AMONAT,3,NCCCCN,[7],"['C', 'Fe', 'O']",['Fe'],"['C', 'O']",Fe2 H6 C6 O12,"(C6 H6 Fe2 O12 2-)n,C4 H14 N2 2+"
AMURUX,3,NCCCCN,[7],"['C', 'Mg', 'O']",['Mg'],"['C', 'O']",Mg2 H6 C6 O12,"(C4 H14 N2 2+)n,n(C6 H6 Mg2 O12 2-)"
ANEFIK,2,CCCN(CCC)CCC,[4],"['C', 'Cu', 'O']",['Cu'],"['C', 'O']",Cu2 C6 O12,"(C9 H22 N1 1+)2n,n(C6 Cu2 O12 2-),2n(H2 O1)"
APIPUL,0,CCN(CC)CC,[8],"['C', 'O', 'U']",['U'],"['C', 'O']",U1 H9 C6 O8,"C6 H16 N1 1+,C6 H9 O8 U1 1-"
APIZEF,0,NCCN,[],"['O', 'W']",['W'],['O'],H6 W12 O42,"3(C2 H10 N2 2+),H6 O42 W12 6-,2.5(H2 O1)"
APOFIV,0,CCN(CC)CC,[8],"['C', 'O', 'Zn']",['Zn'],"['C', 'O']",Zn7 H36 C24 O26,"2(C6 H16 N1 1+),C24 H36 O26 Zn7 2-"
APOGOD,3,CNC,[7],"['C', 'Fe', 'O']",['Fe'],"['C', 'O']",Fe6 H18 C18 O36,"(C18 H18 Fe6 O36 3-)n,3n(C2 H8 N1 1+)"
APOZIO,0,NCCN,"[2, 11]","['As', 'O', 'S', 'V']",['V'],"['As', 'O', 'S']",V28 As16 S2 O92,"6(C2 H10 N2 2+),As8 O46 S1 V14 6-,As8 O46 S1 V14 6-,8(H2 O1)"
AQOURI,0,c1c[nH]cn1,[10],"['N', 'O', 'U']",['U'],"['N', 'O']",U2 H4 N4 O18,"2(C3 H4 N2),H4 N4 O18 U2"
AQUPAE,2,NCCN,[2],"['Co', 'O', 'S']",['Co'],"['O', 'S']",Co9 H6 S9 O42,"(C2 H10 N2 2+)3n,n(H6 Co9 O42 S9 6-)"
ARABIF,0,NCCN1CCNCC1,[],"['Ge', 'O', 'V']","['Ge', 'V']",['O'],V14 Ge8 O50,"Ge8 O50 V14 4-,4(C6 H16 N3 1+),13(H2 O1),2(C6 H15 N3)"
AROYOW,0,Nc1cccnc1,[],"['O', 'V']",['V'],['O'],V10 O28,"O28 V10 6-,6(C5 H7 N2 1+),2(H2 O1)"
ARUFIC,3,NCCCN,[6],"['As', 'F', 'Ga', 'O']",['Ga'],"['As', 'F', 'O']",Ga3 As3 H1 O13 F1,"(C3 H12 N2 2+)n,n(H1 As3 F1 Ga3 O13 2-),n(H2 O1)"
ARUYOB,3,NCc1cccc(CN)c1,[0],"['O', 'P', 'Zn']",['Zn'],"['O', 'P']",Zn3 P4 H4 O12,"(H4 O12 P4 Zn3 2-)n,n(C8 H14 N2 2+)"
ARUYUH,3,CCCN,[0],"['O', 'P', 'Zn']",['Zn'],"['O', 'P']",Zn3 P4 H4 O12,"(C3 H10 N1 1+)2n,n(H4 O12 P4 Zn3 2-)"
ASEMIU,0,NCCN,[],"['O', 'Sb', 'V']","['Sb', 'V']",['O'],V14 Sb8 O42,"2(C2 H10 N2 2+),O42 Sb8 V14 4-,C2 H8 N2,5(H2 O1)"
ASEQIA,2,NC1CN2CCC1CC2,[3],"['O', 'Se', 'V']",['V'],"['O', 'Se']",V3 Se3 O14,"(O14 Se3 V3 2-)n,C7 H16 N2 2+,H2 O1"
ASEQOG,2,NC1CCNC1,[3],"['O', 'Se', 'V']",['V'],"['O', 'Se']",V3 Se3 O14,"(O14 Se3 V3 2-)n,C4 H12 N2 2+"
ASEQUM,2,NCCCCN,[3],"['O', 'Se', 'V']",['V'],"['O', 'Se']",V3 Se3 O14,"(O14 Se3 V3 2-)n,C4 H14 N2 2+"
ASERAT,2,NCCCNCCCCNCCCN,[3],"['O', 'Se', 'V']",['V'],"['O', 'Se']",V3 Se3 O14,"(C10 H30 N4 4+)0.5n,n(O14 Se3 V3 2-)"
ASEREX,2,NCCCN,[3],"['O', 'Se', 'V']",['V'],"['O', 'Se']",V3 Se3 O14,"(O14 Se3 V3 2-)n,n(C3 H12 N2 2+),n(H2 O1)"
ASERIB,2,NCC1CCCCN1,[3],"['O', 'Se', 'V']",['V'],"['O', 'Se']",V3 Se3 O14,"(O14 Se3 V3 2-)n,n(C6 H16 N2 2+),n(H2 O1)"
ASEZOP,0,c1cc(CCCc2ccncc2)ccn1,[1],"['Mo', 'Ni', 'O', 'P']","['Mo', 'Ni']","['O', 'P']",Ni1 Mo12 P8 H16 O62,"3(C13 H16 N2 2+),H16 Mo12 Ni1 O62 P8 6-,6.5(H2 O1)"
ASEZUV,0,c1cc(CCCc2ccncc2)ccn1,[1],"['Cd', 'Mo', 'O', 'P']","['Cd', 'Mo']","['O', 'P']",Cd2 Mo24 P16 H30 O124,"5(C13 H16 N2 2+),4(H3 O1 1+),H16 Cd1 Mo12 O62 P8 6-,H14 Cd1 Mo12 O62 P8 8-,6(H2 O1)"
ASIBAH,2,c1cc(CCCc2ccncc2)ccn1,[1],"['Cd', 'Mo', 'O', 'P']","['Cd', 'Mo']","['O', 'P']",Cd5 Mo12 P8 H22 O68,"2(C13 H16 N2 2+),n(H22 Cd5 Mo12 O68 P8 4-),8(H2 O1)"
ASOJAT,2,NCCN,[1],"['Mn', 'O', 'P']",['Mn'],"['O', 'P']",Mn2 P2 H4 O10,"(C2 H10 N2 2+)n,n(H4 Mn2 O10 P2 2-)"
ASOWEK,1,C1CN2CCN1CC2,[],"['Mo', 'O']",['Mo'],['O'],Mo4 O13,"(C6 H14 N2 2+)n,n(Mo4 O13 2-),2n(H2 O1)"
ASOXOV,0,C1CN2CCN1CC2,[4],"['C', 'Cu', 'O']",['Cu'],"['C', 'O']",Cu2 H4 C8 O18,"2(C6 H14 N2 2+),C8 H4 Cu2 O18 4-,4(H2 O1)"
ATAHEI,2,NCCN,[3],"['O', 'Se', 'V']",['V'],"['O', 'Se']",V1 Se2 O7,"(C2 H10 N2 2+)n,n(O7 Se2 V1 2-)"
ATECIN,0,Nc1ccccn1,[1],"['Cu', 'Mo', 'O', 'P']","['Cu', 'Mo']","['O', 'P']",Cu2 Mo10 P4 H14 O52,"H14 Cu2 Mo10 O52 P4 6-,6(C5 H7 N2 1+),4(H2 O1)"
AWAJOY,0,CNC,[],"['O', 'Sb', 'W']","['Sb', 'W']",['O'],Sb1 H2 W18 O60,"7(C2 H8 N1 1+),H2 O60 Sb1 W18 7-,6(H2 O1)"
AWASEW,2,NCCNCCNCCNCCN,[1],"['Ga', 'O', 'P']",['Ga'],"['O', 'P']",Ga6 P7 H6 O32,"(C8 H28 N5 5+)n,n(H6 Ga6 O32 P7 5-),3n(H2 O1)"
AWEFAK,1,CC1CNCCN1,[1],"['Ga', 'O', 'P']",['Ga'],"['O', 'P']",Ga2 P4 H2 O16,"(C5 H14 N2 2+)2n,n(H2 Ga2 O16 P4 4-)"
AWEFIS,1,CN1CCNCC1,[1],"['Ga', 'O', 'P']",['Ga'],"['O', 'P']",Ga2 P4 H2 O16,"(C5 H14 N2 2+)2n,n(H2 Ga2 O16 P4 4-)"
AWEKUI,2,C1CNCCN1,[1],"['O', 'P', 'Zn']",['Zn'],"['O', 'P']",Zn4 P6 H4 O24,"(C4 H12 N2 2+)3n,n(H4 O24 P6 Zn4 6-),2n(H2 O1)"
AWIFER,2,NCCN,[0],"['O', 'P', 'Zn']",['Zn'],"['O', 'P']",Zn2 P3 H3 O9,"(H3 O9 P3 Zn2 2-)n,n(C2 H10 N2 2+)"
AWIPUT,1,c1cc(CCCc2ccncc2)ccn1,[],"['Co', 'Mo', 'O', 'Zn']","['Co', 'Mo', 'Zn']",['O'],Zn1 Co2 Mo10 H12 O42,"(H12 Co2 Mo10 O42 Zn1 4-)n,2n(C13 H16 N2 2+),2n(H2 O1)"
AWOJIG,0,CNCCNC,[4],"['C', 'Cu', 'O']",['Cu'],"['C', 'O']",Cu1 C4 O8,"C4 H14 N2 2+,C4 Cu1 O8 2-"
AWOPOS,0,Cc1ccnc(N)c1,[],"['O', 'V']",['V'],['O'],V4 O12,"4(C6 H9 N2 1+),O12 V4 4-,4(H2 O1)"
AWOQAF,0,CCN(CC)CC,[8],"['C', 'Fe', 'O']",['Fe'],"['C', 'O']",Fe3 H26 C16 O18,"C6 H16 N1 1+,C16 H26 Fe3 O18 1-,C7 H8"
AXAFAG,3,C1CN2CCN1CC2,[1],"['F', 'O', 'P', 'U']",['U'],"['F', 'O', 'P']",U6 P6 H8 O38 F2,"(C6 H14 N2 2+)2n,n(H8 F2 O38 P6 U6 4-),4n(H2 O1)"
AXAFEK,3,NCCN,[],"['Ge', 'O']",['Ge'],['O'],Ge9 H2 O21,"(C2 H10 N2 2+)2n,0.5n(C2 H8 N2),n(H2 Ge9 O21 4-),n(H2 O1)"
AXOHOL,1,CC1CNC(C)CN1,[],"['O', 'Te', 'V']","['Te', 'V']",['O'],V2 Te2 O10,"(C6 H16 N2 2+)n,n(O10 Te2 V2 2-)"
AXOHUR,2,CC1CNCCN1,[],"['O', 'Te', 'V']","['Te', 'V']",['O'],V2 Te2 O10,"(C5 H14 N2 2+)n,n(O10 Te2 V2 2-)"
AXORUB,0,c1ccncc1,[1],"['O', 'P', 'W']",['W'],"['O', 'P']",P1 W12 O40,"O40 P1 W12 3-,3(C5 H6 N1 1+),2(C2 H3 N1)"
AXUPEO,3,C1CN2CCN1CC2,[1],"['Al', 'Mn', 'O', 'P']","['Al', 'Mn']","['O', 'P']",Mn1 Al3 P4 H4 O18,"(C6 H14 N2 2+)0.5n,n(H4 Al3 Mn1 O18 P4 1-)"
AYEJIY,2,NCCNCCN,[2],"['Nd', 'O', 'S']",['Nd'],"['O', 'S']",Nd1 H2 S3 O13,"(H2 Nd1 O13 S3 3-)n,n(C4 H16 N3 3+)"
AYEJOE,1,NCCNCCN,[2],"['Ho', 'O', 'S']",['Ho'],"['O', 'S']",Ho1 H4 S3 O14,"(C4 H16 N3 3+)n,n(H4 Ho1 O14 S3 3-)"
AYEMAT,2,NCCCCCCCCCN,"[13, 3]","['O', 'Se', 'U']",['U'],"['O', 'Se']",U2 H2 Se4 O18,"(H2 O18 Se4 U2 2-)n,2n(C9 H24 N2 2+),2n(N1 O3 1-)"
AYILOK,3,NCCN,[1],"['O', 'P', 'V']",['V'],"['O', 'P']",V4 P6 H8 O28,"(H8 O28 P6 V4)n,2n(C2 H8 N2)"
AYIMIF,0,NCCN,[2],"['Cd', 'O', 'S']",['Cd'],"['O', 'S']",Cd1 H8 S2 O12,"C2 H10 N2 2+,H8 Cd1 O12 S2 2-"
AYIZOY,0,CNCCNC,[4],"['C', 'Co', 'O']",['Co'],"['C', 'O']",Co1 C6 O12,"2(C4 H14 N2 2+),C6 Co1 O12 4-,2(H2 O1)"
AYOKII,0,c1cc(-c2ccncc2)ccn1,[1],"['Mo', 'O', 'P']",['Mo'],"['O', 'P']",Mo5 P2 H2 O23,"2(C10 H10 N2 2+),H2 Mo5 O23 P2 4-,2(H2 O1)"
AYUPAL,2,C1CNCCN1,[2],"['F', 'Ni', 'O', 'S']",['Ni'],"['F', 'O', 'S']",Ni3 H4 S3 O14 F2,"(C4 H12 N2 2+)n,n(H4 F2 Ni3 O14 S3 2-)"
AYUPEP,2,C1CN2CCN1CC2,[2],"['F', 'Ni', 'O', 'S']",['Ni'],"['F', 'O', 'S']",Ni3 H4 S3 O14 F2,"(C6 H14 N2 2+)n,n(H4 F2 Ni3 O14 S3 2-)"
AYUPIT,2,NCCCN,[2],"['F', 'Ni', 'O', 'S']",['Ni'],"['F', 'O', 'S']",Ni3 H4 S3 O14 F2,"(C3 H12 N2 2+)n,n(H4 F2 Ni3 O14 S3 2-),n(H2 O1)"
AYUPOB,0,NCCNCCNCCNCCN,"[14, 12]","['B', 'O', 'V']",['V'],"['B', 'O']",V6 B22 H10 O54,"H10 B22 O54 V6 10-,2(C8 H28 N5 5+),5(H2 O1)"
AZECUD,0,c1ccc(-c2cccc(-c3ccccn3)n2)nc1,[10],"['N', 'O', 'U']",['U'],"['N', 'O']",U1 H4 N2 O10,"2(C15 H13 N3 2+),H4 N2 O10 U1,4(N1 O3 1-),4(H2 O1)"
AZEDAK,0,c1ccc(-c2ccccn2)nc1,[10],"['N', 'O', 'U']",['U'],"['N', 'O']",U1 N3 O11,"C10 H9 N2 1+,N3 O11 U1 1-"
AZEDIS,0,c1ccncc1,[10],"['N', 'O', 'U']",['U'],"['N', 'O']",U2 H2 N4 O18,"4(C5 H6 N1 1+),H2 N4 O18 U2 2-,2(N1 O3 1-)"
AZEMUO,0,Nc1ccccc1,[],"['O', 'Tc']",['Tc'],['O'],Tc1 O4,"C6 H8 N1 1+,O4 Tc1 1-"
AZENAV,0,Nc1ccccc1,[],"['O', 'Re']",['Re'],['O'],Re1 O4,"C6 H8 N1 1+,O4 Re1 1-"
AZEWAD,3,NCCN,[2],"['Nd', 'O', 'S']",['Nd'],"['O', 'S']",Nd4 H8 S10 O44,"(C2 H10 N2 2+)4n,n(H8 Nd4 O44 S10 8-)"
AZEWEH,3,C1CNCCN1,[2],"['Nd', 'O', 'S']",['Nd'],"['O', 'S']",Nd4 H8 S8 O36,"(C4 H12 N2 2+)2n,n(H8 Nd4 O36 S8 4-)"
AZEWIL,2,NCCN,[2],"['Nd', 'O', 'S']",['Nd'],"['O', 'S']",Nd2 S4 O16,"(C2 H10 N2 2+)n,n(Nd2 O16 S4 2-)"
AZEWOR,2,NCCCN,[2],"['La', 'O', 'S']",['La'],"['O', 'S']",La2 S4 O16,"(C3 H12 N2 2+)n,n(La2 O16 S4 2-)"
AZEZEK,2,CNC,[1],"['Al', 'O', 'P']",['Al'],"['O', 'P']",Al2 P3 H1 O12,"(C2 H8 N1 1+)2n,n(H1 Al2 O12 P3 2-)"
AZIQAB,0,NC1CCCCC1,[1],"['Mo', 'O', 'P']",['Mo'],"['O', 'P']",Mo5 P2 H1 O23,"5(C6 H14 N1 1+),H1 Mo5 O23 P2 5-,4(H2 O1)"
AZONIM,1,CC1CNC(C)CN1,[1],"['O', 'P', 'Zn']",['Zn'],"['O', 'P']",Zn1 P2 H2 O8,"(H2 O8 P2 Zn1 2-)n,n(C6 H16 N2 2+)"
AZOPEK,2,NC1CCC(N)CC1,[1],"['Ga', 'O', 'P']",['Ga'],"['O', 'P']",Ga2 P2 H2 O10,"(C6 H16 N2 2+)n,n(H2 Ga2 O10 P2 2-)"
AZOWIV,2,NCCNCCN,"[12, 1]","['B', 'Cd', 'Cl', 'O', 'P']",['Cd'],"['B', 'Cl', 'O', 'P']",Cd1 B2 P3 H1 Cl1 O13,"(C4 H16 N3 3+)n,n(H1 B2 Cd1 Cl1 O13 P3 3-)"
AZOWOB,3,NCCN,"[12, 1]","['B', 'Cd', 'O', 'P']",['Cd'],"['B', 'O', 'P']",Cd1 B2 P3 O13,"(C2 H10 N2 2+)n,n(B2 Cd1 O13 P3 2-)"
BAGPEE,0,N=C(N)N,[],"['Mo', 'O']",['Mo'],['O'],Mo1 O4,"2(C1 H6 N3 1+),Mo1 O4 2-"
BAHQOR,1,CN1CCNCC1,[1],"['O', 'P', 'Zn']",['Zn'],"['O', 'P']",Zn1 P2 H2 O8,"(C5 H14 N2 2+)n,n(H2 O8 P2 Zn1 2-),n(H2 O1)"
BAKFAV,3,N=C(N)N,[0],"['O', 'P', 'Zn']",['Zn'],"['O', 'P']",Zn3 P4 H4 O12,"(C1 H6 N3 1+)2n,n(H4 O12 P4 Zn3 2-),n(H2 O1)"
BAKFEZ,2,NCCCN,[0],"['O', 'P', 'Zn']",['Zn'],"['O', 'P']",Zn3 P4 H4 O12,"(C3 H12 N2 2+)n,n(H4 O12 P4 Zn3 2-),n(H2 O1)"
BAKKUV,0,N=c1[nH]cn[nH]1,[5],"['Mo', 'O', 'Si']","['Mo', 'Si']",['O'],Si1 Mo12 O40,"Mo12 O40 Si1 3-,4(C2 H5 N4 1+),N1 O3 1-,3(H2 O1)"
BAMMEK,2,c1cn(-c2ccc(N=Nc3ccc(-n4ccnc4)cc3)cc2)cn1,[],"['Mo', 'O']",['Mo'],['O'],Mo11 O34,"(Mo11 O34 2-)n,n(C18 H16 N6 2+),n(H2 O1)"
BANDAV,0,N=C(N)N,[15],"['C', 'O', 'U']",['U'],"['C', 'O']",U1 C2 O10,"2(C1 H6 N3 1+),2(C1 H5 N3),C2 O10 U1 2-,2(H2 O1)"
BARHOS,0,CNC,[1],"['Mo', 'O', 'P']",['Mo'],"['O', 'P']",Mo12 P1 O40,"3(C2 H8 N1 1+),Mo12 O40 P1 3-"
BARWEX,2,c1ccncc1,[],"['O', 'V']",['V'],['O'],V3 O7,"(C5 H6 N1 1+)n,n(O7 V3 1-)"
BATCOQ,0,Nc1cccnc1,[1],"['Mo', 'O', 'P']",['Mo'],"['O', 'P']",Mo12 P1 O40,"2(C5 H6 N2),Mo12 O40 P1 3-,3(C5 H7 N2 1+),6(H2 O1)"
BAVXAX,2,NCc1ccccc1,[4],"['C', 'Cu', 'O']",['Cu'],"['C', 'O']",Cu1 C4 O8,"C4 Cu1 O8 2-,2(C7 H10 N1 1+)"
BAVXEB,0,NCCCN,[4],"['C', 'Cu', 'O']",['Cu'],"['C', 'O']",Cu1 C4 O8,"C4 Cu1 O8 2-,C3 H12 N2 2+"
BAWZAC,0,CCCCN,[],"['Cl', 'Cu', 'O', 'Sb', 'W']","['Cu', 'Sb', 'W']","['Cl', 'O']",Cu6 Sb2 W18 Cl6 O66,"Cl6 Cu6 O66 Sb2 W18 12-,12(C4 H12 N1 1+),6(H2 O1)"
BAWZEG,0,CCCCN,[11],"['As', 'Cl', 'Mn', 'O', 'W']","['Mn', 'W']","['As', 'Cl', 'O']",Mn6 As2 W18 Cl6 O66,"As2 Cl6 Mn6 O66 W18 12-,12(C4 H12 N1 1+),6(H2 O1)"
BAXKAM,3,NCCN,[],"['Ga', 'Ge', 'O']","['Ga', 'Ge']",['O'],Ga2 Ge2 O8,"(C2 H10 N2 2+)n,n(Ga2 Ge2 O8 2-)"
BAXPUL,3,NCCN,[],"['Ga', 'Ge', 'O']","['Ga', 'Ge']",['O'],Ga2 Ge4 O12,"(C2 H10 N2 2+)n,n(Ga2 Ge4 O12 2-)"
BAYBOT,2,NC1CCC(N)CC1,[0],"['O', 'P', 'Zn']",['Zn'],"['O', 'P']",Zn6 P8 H8 O24,"(C6 H16 N2 2+)2n,n(H8 O24 P8 Zn6 4-),2n(H2 O1)"
BAYBUY01,0,CCc1cccnc1,[],"['O', 'V']",['V'],['O'],V10 H3 O28,"3(C7 H10 N1 1+),H3 O28 V10 3-,H2 O1"
BEBFAQ,2,C1CNCCN1,[16],"['B', 'F', 'Ge', 'O']",['Ge'],"['B', 'F', 'O']",Ge3 B2 O9 F2,"(C4 H12 N2 2+)n,n(B2 F2 Ge3 O9 2-)"
BECQUV,0,C1CN2CCN1CC2,"[14, 12, 1]","['B', 'O', 'P', 'V']",['V'],"['B', 'O', 'P']",V1 B3 P4 H5 O21,"2(C6 H14 N2 2+),H5 B3 O21 P4 V1 4-,4(H2 O1)"
BECRAD,3,C1CN2CCN1CC2,[17],"['Cl', 'K', 'O']",['K'],"['Cl', 'O']",K2 Cl6 O24,"(C6 H14 N2 2+)2n,n(Cl6 K2 O24 4-)"
BEDNAA,2,NCCCN1CCN(CCCN)CC1,[6],"['As', 'F', 'Fe', 'O']",['Fe'],"['As', 'F', 'O']",Fe1 As1 H2 O5 F1,"(C10 H28 N4 4+)n,4n(H2 As1 F1 Fe1 O5 1-)"
BEHKAA,2,CN(C)CCN(C)C,[1],"['O', 'P', 'Zn']",['Zn'],"['O', 'P']",Zn2 P2 H3 O9,"(H3 O9 P2 Zn2 1-)n,n(H2 O1),0.5n(C6 H18 N2 2+)"
BEJHAC,0,CCCCN(CCCC)CCCC,[4],"['C', 'Cu', 'O']",['Cu'],"['C', 'O']",Cu1 C4 O8,"2(C12 H28 N1 1+),C4 Cu1 O8 2-"
BEKDIF,2,C1CCNCC1,[1],"['Cl', 'O', 'P', 'Zn']",['Zn'],"['Cl', 'O', 'P']",Zn1 P1 H1 Cl1 O4,"(H1 Cl1 O4 P1 Zn1 1-)n,n(C5 H12 N1 1+)"
BEKSAM,3,NCCN,[1],"['F', 'Ga', 'O', 'P']",['Ga'],"['F', 'O', 'P']",Ga5 P4 O18 F1,"(C2 H10 N2 2+)n,n(F1 Ga5 O18 P4 2-)"
BEMJAG,2,NCCN(CCN)CCN,[],"['F', 'Ge', 'O']",['Ge'],"['F', 'O']",Ge7 O14 F6,"(F6 Ge7 O14 6-)n,2n(C6 H21 N4 3+)"
BEMWAT,0,N=c1cccc[nH]1,[4],"['C', 'Cr', 'O']",['Cr'],"['C', 'O']",Cr1 H4 C4 O10,"C4 H4 Cr1 O10 1-,C5 H7 N2 1+"
BERVUQ,2,NCCN,[13],"['La', 'O', 'Se']",['La'],"['O', 'Se']",La2 H8 Se4 O20,"(C2 H10 N2 2+)n,n(H8 La2 O20 Se4 2-)"
BERWAX,2,C1CNCCN1,[13],"['La', 'O', 'Se']",['La'],"['O', 'Se']",La2 Se4 O16,"(C4 H12 N2 2+)n,n(La2 O16 Se4 2-),n(H2 O1)"
BESJIT,2,NC1CCC(N)CC1,[1],"['O', 'P', 'Zn']",['Zn'],"['O', 'P']",Zn28 P28 H14 O112,"(C6 H16 N2 2+)7n,n(H14 O112 P28 Zn28 14-)"
BEVKUJ,0,NCc1ccccc1,[2],"['Cu', 'O', 'S']",['Cu'],"['O', 'S']",Cu1 H8 S2 O12,"2(C7 H10 N1 1+),H8 Cu1 O12 S2 2-"
BEVLAQ,2,NCCCNCCNCCCN,[2],"['O', 'S', 'U']",['U'],"['O', 'S']",U4 H4 S6 O34,"(C8 H26 N4 4+)n,n(H4 O34 S6 U4 4-),4n(H2 O1)"
BEWSIF,0,N=C(N)N,[],"['O', 'Te']",['Te'],['O'],Te2 H4 O10,"4(C1 H6 N3 1+),H4 O10 Te2 4-"
BEYSAZ,0,CNC,[2],"['Ho', 'O', 'S']",['Ho'],"['O', 'S']",Ho1 H8 S2 O12,"C2 H8 N1 1+,H8 Ho1 O12 S2 1-"
BEZBAL,0,c1c[nH]cn1,[5],"['O', 'Si', 'W']","['Si', 'W']",['O'],Si1 W12 O40,"O40 Si1 W12 4-,4(C3 H5 N2 1+),H2 O1"
BEZLEX,0,NCCN,[],"['F', 'O', 'U']",['U'],"['F', 'O']",U1 H2 O3 F4,"C2 H10 N2 2+,H2 F4 O3 U1 2-"
BICGID,0,CCCN,[],"['Mo', 'O']",['Mo'],['O'],Mo7 O24,"Mo7 O24 6-,6(C3 H10 N1 1+),3(H2 O1)"
BICGIG,1,CN,[],"['Mo', 'O']",['Mo'],['O'],Mo3 O10,"(Mo3 O10 2-)n,n(C1 H6 N1 1+),n(H4 N1 1+)"
BICGOJ,0,CC(C)N,[],"['Mo', 'O']",['Mo'],['O'],Mo7 O24,"Mo7 O24 6-,6(C3 H10 N1 1+),3(H2 O1)"
BICGOM,2,Cc1ccc(C)c(N)c1,[],"['Mo', 'O']",['Mo'],['O'],Mo5 O16,"(Mo5 O16 2-)n,2n(C8 H12 N1 1+)"
BICPOT,3,CN(C)c1ccncc1,[1],"['Al', 'F', 'O', 'P']",['Al'],"['F', 'O', 'P']",Al8 P8 O32 F2,"(C7 H11 N2 1+)2n,n(Al8 F2 O32 P8 2-),n(H2 O1)"
BIQFAL,3,c1c[nH]cn1,[7],"['C', 'Cr', 'Na', 'O']","['Cr', 'Na']","['C', 'O']",Na1 Cr1 H6 C6 O12,"(C6 H6 Cr1 Na1 O12 2-)n,2(C3 H5 N2 1+)"
BIQFOW,3,c1ccncc1,[1],"['F', 'Ga', 'O', 'P']",['Ga'],"['F', 'O', 'P']",Ga6 P6 O24 F2,"(C5 H6 N1 1+)2n,n(F2 Ga6 O24 P6 2-),n(H2 O1)"
BIQHUH,3,c1c[nH]cn1,[7],"['Al', 'C', 'Na', 'O']","['Al', 'Na']","['C', 'O']",Na1 Al1 H6 C6 O12,"(C6 H6 Al1 Na1 O12 2-)n,2(C3 H5 N2 1+)"
BIQNUM,3,C1CNCCN1,[2],"['Bi', 'O', 'S']",['Bi'],"['O', 'S']",Bi4 H8 S10 O44,"(H8 Bi4 O44 S10 8-)n,4n(C4 H12 N2 2+)"
BIQPAU,2,C1CN2CCN1CC2,"[2, 10]","['Bi', 'N', 'O', 'S']",['Bi'],"['N', 'O', 'S']",Bi1 S2 N1 O11,"(C6 H14 N2 2+)n,n(Bi1 N1 O11 S2 2-)"
BIQREA,2,CN1CCN(C)CC1,"[0, 4]","['C', 'Ga', 'O', 'P']",['Ga'],"['C', 'O', 'P']",Ga4 P8 H12 C4 O32,"(C4 H12 Ga4 O32 P8 4-)n,2n(C6 H16 N2 2+)"
BIQRIE,3,CN1CCN(C)CC1,"[0, 4]","['C', 'Ga', 'O', 'P']",['Ga'],"['C', 'O', 'P']",Ga2 P3 H4 C2 O13,"(C2 H4 Ga2 O13 P3 1-)n,0.5n(C6 H16 N2 2+)"
BITREB,0,CC(C)(C)N,[],"['Mo', 'O']",['Mo'],['O'],Mo4 O16,"4(C4 H12 N1 1+),Mo4 O16 4-"
BITRIF,0,CC(C)(C)N,[],"['O', 'W']",['W'],['O'],W4 O16,"4(C4 H12 N1 1+),O16 W4 4-"
BIVLUQ,3,NCCNCCN,[1],"['Co', 'F', 'O', 'P']",['Co'],"['F', 'O', 'P']",Co4 P6 H6 O24 F1,"(H6 Co4 F1 O24 P6 5-)n,n(C4 H16 N3 3+),n(H2 O1),n(C4 H15 N3 2+)"
BIVSOO,0,c1cc(-c2ccncc2)ccn1,[10],"['N', 'O', 'Yb']",['Yb'],"['N', 'O']",Yb1 H8 N3 O13,"2(C10 H9 N2 1+),H8 N3 O13 Yb1,2(N1 O3 1-)"
BIVXUZ,2,CN,[],"['O', 'V']",['V'],['O'],V3 O7,"(O7 V3 1-)n,n(C1 H6 N1 1+)"
BIVYEK,2,CN,[],"['O', 'V']",['V'],['O'],V8 O20,"(O10 V4 1-)0.75n,0.75n(C1 H6 N1 1+),0.25n(O10 V4),0.67n(H2 O1)"
BIWGUJ,3,NCCCCCCN,[1],"['O', 'P', 'Sn']",['Sn'],"['O', 'P']",Sn3 P2 H1 O9,"(C6 H18 N2 2+)0.5n,n(H1 O9 P2 Sn3 1-)"
BIWHAQ,3,NCCCCCCCCN,[1],"['O', 'P', 'Sn']",['Sn'],"['O', 'P']",Sn3 P2 H1 O9,"(C8 H22 N2 2+)0.5n,n(H1 O9 P2 Sn3 1-)"
BIWWAG,0,C1CNCCN1,[4],"['C', 'Ge', 'O']",['Ge'],"['C', 'O']",Ge1 H2 C4 O10,"C4 H12 N2 2+,C4 H2 Ge1 O10 2-,H2 O1"
BIWWEK,0,c1cc(-c2ccncc2)ccn1,[4],"['C', 'Ge', 'O']",['Ge'],"['C', 'O']",Ge1 H2 C4 O10,"C10 H10 N2 2+,C4 H2 Ge1 O10 2-,2(H2 O1)"
BIYFEV,2,NCCN,[1],"['K', 'Mo', 'O', 'P']","['K', 'Mo']","['O', 'P']",K4 Mo24 P16 H36 O126,"(H36 K4 Mo24 O126 P16 12-)n,12n(C2 H9 N2 1+),8n(H2 O1)"
BIYFIZ,2,NCCN,[1],"['Mo', 'Na', 'O', 'P']","['Mo', 'Na']","['O', 'P']",Na4 Mo24 P16 H36 O126,"(H36 Mo24 Na4 O126 P16 12-)n,12n(C2 H9 N2 1+),8n(H2 O1)"
BOJBOS,0,CN(C)CCN(C)C,[],"['O', 'V']",['V'],['O'],V10 O28,"3(C6 H18 N2 2+),O28 V10 6-,4(H2 O1)"
BOKJIV,0,CCNCCNCC,[],"['Mo', 'O']",['Mo'],['O'],Mo8 O26,"2(C6 H18 N2 2+),Mo8 O26 4-,2(H2 O1)"
BOKJOB,0,CCNCCN(C)C,[],"['Mo', 'O']",['Mo'],['O'],Mo8 O26,"2(C6 H18 N2 2+),Mo8 O26 4-"
BOKJUH,1,CN(C)CCN(C)C,[],"['Mo', 'O']",['Mo'],['O'],Mo8 O26,"(C6 H18 N2 2+)2n,n(Mo8 O26 4-)"
BOKKAO,1,NCCN(CCN)CCN,[],"['Mo', 'O']",['Mo'],['O'],Mo8 O27,"(C6 H21 N4 3+)2n,n(Mo8 O27 6-),2n(H2 O1)"
BOKKES,0,CCNCCNCC,[],"['F', 'Mo', 'O']",['Mo'],"['F', 'O']",Mo8 O26 F2,"3(C6 H18 N2 2+),F2 Mo8 O26 6-,4(H2 O1)"
BOKKIW,0,CCNCCN(C)C,[],"['F', 'Mo', 'O']",['Mo'],"['F', 'O']",Mo8 O26 F2,"3(C6 H18 N2 2+),F2 Mo8 O26 6-,5(H2 O1)"
BOKKOC,1,CN(C)CCN(C)C,[],"['F', 'Mo', 'Na', 'O']","['Mo', 'Na']","['F', 'O']",Na2 Mo8 H8 O30 F2,"(C6 H18 N2 2+)2n,n(H8 F2 Mo8 Na2 O30 4-)"
BOKKUI,0,NCCN(CCN)CCN,[],"['F', 'Mo', 'O']",['Mo'],"['F', 'O']",Mo8 O26 F2,"2(C6 H21 N4 3+),F2 Mo8 O26 6-,6(H2 O1)"
BOKVUU,2,CN,[2],"['O', 'S', 'U']",['U'],"['O', 'S']",U4 S6 O32,"(C1 H6 N1 1+)4n,n(O32 S6 U4 4-)"
BOKWAB,2,N=C(N)N,[13],"['O', 'Se', 'U']",['U'],"['O', 'Se']",U4 Se6 O32,"(C1 H6 N3 1+)4n,n(O32 Se6 U4 4-)"
BOLQIE,0,N#CN=C(N)N,[1],"['O', 'P', 'W']",['W'],"['O', 'P']",P1 W12 O40,"O40 P1 W12 3-,3(C2 H5 N4 1+),3(H2 O1)"
BOMZOT,0,CCNCC,[1],"['Hf', 'O', 'P', 'W']","['Hf', 'W']","['O', 'P']",Hf3 P2 H3 W18 O71,"7(C4 H12 N1 1+),2(H1 1+),H3 Hf3 O71 P2 W18 9-,11(H2 O1)"
BOMZUZ,0,CCNCC,[1],"['O', 'P', 'W', 'Zr']","['W', 'Zr']","['O', 'P']",Zr3 P2 H3 W18 O71,"7(C4 H12 N1 1+),2(H1 1+),H3 O71 P2 W18 Zr3 9-,12(H2 O1)"
BOPMUR,3,CNC,[7],"['C', 'Fe', 'O']",['Fe'],"['C', 'O']",Fe2 H6 C6 O12,"(C6 H6 Fe2 O12 1-)n,C2 H8 N1 1+"
BOPNAY,3,CNC,[7],"['C', 'Fe', 'O']",['Fe'],"['C', 'O']",Fe2 H6 C6 O12,"(C6 H6 Fe2 O12 1-)n,C2 H8 N1 1+"
BOPNEC,3,CNC,[7],"['C', 'Fe', 'O']",['Fe'],"['C', 'O']",Fe2 H6 C6 O12,"(C6 H6 Fe2 O12 1-)n,C2 H8 N1 1+"
BOPNIG,3,CNC,[7],"['C', 'Fe', 'O']",['Fe'],"['C', 'O']",Fe2 H6 C6 O12,"(C6 H6 Fe2 O12 1-)n,C2 H8 N1 1+"
BOPNOM,3,CNC,[7],"['C', 'Fe', 'O']",['Fe'],"['C', 'O']",Fe2 H6 C6 O12,"(C6 H6 Fe2 O12 1-)n,C2 H8 N1 1+"
BOPNUS,3,CNC,[7],"['C', 'Fe', 'O']",['Fe'],"['C', 'O']",Fe2 H6 C6 O12,"(C6 H6 Fe2 O12 1-)n,C2 H8 N1 1+"
BOPPUU,3,CNC,[7],"['C', 'Fe', 'O']",['Fe'],"['C', 'O']",Fe4 H12 C12 O24,"(C12 H12 Fe4 O24 3-)n,n(C1 O2),3n(C2 H8 N1 1+)"
BOQNIE,0,CNC,[1],"['Mo', 'O', 'P']",['Mo'],"['O', 'P']",Mo12 P1 H4 O40,"4(C2 H8 N1 1+),H4 Mo12 O40 P1 2-,2(Cl1 1-),4(H2 O1)"
BOQVIN,0,NCCN,[],"['Fe', 'Ge', 'O', 'W']","['Fe', 'Ge', 'W']",['O'],Fe6 Ge3 H13 W24 O96,"H13 Fe6 Ge3 O96 W24 5-,2.5(C2 H10 N2 2+),14(H2 O1)"
BOQWUC,2,CN(C)C12CC3CC(C)(CC(C)(C3)C1)C2,[1],"['Al', 'O', 'P']",['Al'],"['O', 'P']",Al2 P3 H1 O12,"(C14 H26 N1 1+)2n,n(H1 Al2 O12 P3 2-)"
BOTHAU,2,CN,[6],"['As', 'O', 'U']",['U'],"['As', 'O']",U1 As3 H6 O14,"(C1 H6 N1 1+)n,n(H6 As3 O14 U1 1-)"
BOWRAH,3,NCCCN,"[12, 1]","['B', 'Fe', 'O', 'P']",['Fe'],"['B', 'O', 'P']",Fe3 B2 P4 H8 O22,"(C3 H12 N2 2+)0.5n,n(H8 B2 Fe3 O22 P4 1-)"
BOWSOW,3,c1cc(-c2ccncc2)ccn1,[0],"['O', 'P', 'V']",['V'],"['O', 'P']",V2 P4 H6 O14,"(H6 O14 P4 V2 2-)n,n(C10 H10 N2 2+)"
BOWSUC,3,NCCNCCN,[0],"['F', 'O', 'P', 'V']",['V'],"['F', 'O', 'P']",V3 P4 H4 O14 F2,"(H4 F2 O14 P4 V3 3-)n,n(C4 H16 N3 3+)"
BOXWAN,3,NCCN,"[14, 12]","['Al', 'B', 'O']",['Al'],"['B', 'O']",Al1 B5 O10,"(C2 H10 N2 2+)n,n(Al1 B5 O10 2-)"
BOXWER,3,NCCCN,"[14, 12]","['Al', 'B', 'O']",['Al'],"['B', 'O']",Al1 B5 O10,"(C3 H12 N2 2+)n,n(Al1 B5 O10 2-)"
BOXWIV,3,NCCCCN,"[14, 12]","['Al', 'B', 'O']",['Al'],"['B', 'O']",Al2 B10 O20,"(C4 H14 N2 2+)2n,n(Al2 B10 O20 4-),4n(H2 O1)"
BOXYAQ,3,CC(N)CN,"[4, 1]","['C', 'Mn', 'O', 'P']",['Mn'],"['C', 'O', 'P']",Mn4 P2 H2 C8 O24,"(C8 H2 Mn4 O24 P2 4-)n,2(C3 H12 N2 2+)"
BOXYEU,3,CCCN,"[4, 1]","['C', 'Mn', 'O', 'P']",['Mn'],"['C', 'O', 'P']",Mn2 P1 H2 C4 O12,"(C4 H2 Mn2 O12 P1 1-)n,C3 H10 N1 1+"
BOXYIY,3,CN1CCNCC1,"[4, 1]","['C', 'Mn', 'O', 'P']",['Mn'],"['C', 'O', 'P']",Mn6 P4 H6 C12 O40,"(C12 H6 Mn6 O40 P4 6-)n,3(C5 H14 N2 2+)"
BUAMDW10,0,CCCCN(CCCC)CCCC,[],"['O', 'W']",['W'],['O'],W10 O32,"O32 W10 4-,4(C12 H28 N1 1+)"
BUBQOE,3,C1CNCCN1,[0],"['O', 'P', 'U']",['U'],"['O', 'P']",U4 P8 H12 O32,"(C4 H12 N2 2+)2n,n(H12 O32 P8 U4 4-)"
BUCREZ,0,c1ccc2[nH]cnc2c1,[4],"['C', 'Cr', 'O']",['Cr'],"['C', 'O']",Cr1 H4 C4 O10,"C4 H4 Cr1 O10 1-,C7 H7 N2 1+,2(H2 O1)"
BUCRID,0,c1ccc2[nH]cnc2c1,[4],"['C', 'Cr', 'O']",['Cr'],"['C', 'O']",Cr1 C6 O12,"C6 Cr1 O12 3-,3(C7 H7 N2 1+),C2 H2 O4,3(H2 O1)"
BUGWUV,0,N=C(N)N,[6],"['As', 'Mo', 'O']",['Mo'],"['As', 'O']",Mo18 As2 O62,"As2 Mo18 O62 6-,6(C1 H6 N3 1+),9(H2 O1)"
BURHIG,1,C1CNCCN1,[0],"['Co', 'O', 'P']",['Co'],"['O', 'P']",Co1 P2 H2 O6,"(C4 H12 N2 2+)n,n(H2 Co1 O6 P2 2-)"
BURHUS,3,CNC,[0],"['Co', 'O', 'P']",['Co'],"['O', 'P']",Co3 P4 H4 O12,"(C2 H8 N1 1+)2n,n(H4 Co3 O12 P4 2-)"
BUTHUU,0,CC(N)CN,[6],"['As', 'Ni', 'O', 'W']","['Ni', 'W']","['As', 'O']",Ni4 As2 H4 W18 O70,"3(C3 H12 N2 2+),H4 As2 Ni4 O70 W18 6-,16.5(H2 O1)"
BUWKEL,0,Nc1ccncc1,[1],"['Mo', 'O', 'P']",['Mo'],"['O', 'P']",Mo12 P1 O40,"Mo12 O40 P1 3-,3(C5 H7 N2 1+)"
BUWZUP,1,c1cc(CCCc2ccncc2)ccn1,[],"['Mo', 'O']",['Mo'],['O'],Mo4 O13,"(Mo4 O13 2-)n,n(C13 H16 N2 2+)"
CACKOI,0,NCCN,[6],"['As', 'O', 'W']",['W'],"['As', 'O']",As2 W18 O62,"As2 O62 W18 6-,3(C2 H10 N2 2+),0.5(C2 H8 N2),9(H2 O1)"
CADPED,1,NCCCN,[0],"['O', 'P', 'Zn']",['Zn'],"['O', 'P']",Zn1 P2 H2 O6,"(H2 O6 P2 Zn1 2-)n,n(C3 H12 N2 2+)"
CADPIH,3,NCCCNCCN,[1],"['F', 'Ga', 'O', 'P']",['Ga'],"['F', 'O', 'P']",Ga6 P7 H3 O30 F2,"(C5 H18 N3 3+)2n,n(H3 F2 Ga6 O30 P7 6-)"
CAFKIG,0,c1c[nH]cn1,[],"['Cr', 'F', 'O']",['Cr'],"['F', 'O']",Cr1 O3 F1,"C3 H5 N2 1+,Cr1 F1 O3 1-"
CAGXIS,2,NCCCN1CCN(CCCN)CC1,[1],"['Cl', 'Co', 'O', 'P']",['Co'],"['Cl', 'O', 'P']",Co1 P1 Cl1 O4,"(C10 H26 N4 2+)0.5n,n(Cl1 Co1 O4 P1 1-)"
CAGZOA,2,NCCN,[1],"['O', 'P', 'Zn']",['Zn'],"['O', 'P']",Zn1 P2 H3 O8,"(C2 H10 N2 2+)n,2n(H3 O8 P2 Zn1 1-)"
CAGZUG,1,NCCN,[1],"['O', 'P', 'Zn']",['Zn'],"['O', 'P']",Zn1 P2 H2 O8,"(C2 H10 N2 2+)n,n(H2 O8 P2 Zn1 2-)"
CAHBET,2,NCCCCCCN,[1],"['O', 'P', 'Zn']",['Zn'],"['O', 'P']",Zn3 P4 H4 O16,"(C6 H18 N2 2+)n,n(H4 O16 P4 Zn3 2-),2n(H2 O1)"
CAHFOH,2,NCCCCCCCCCCCCN,[1],"['F', 'Ga', 'O', 'P']",['Ga'],"['F', 'O', 'P']",Ga4 P4 O16 F4,"(C12 H30 N2 2+)2n,n(F4 Ga4 O16 P4 4-)"
CAHMAZ,3,N=C(N)N,[4],"['Bi', 'C', 'Cl', 'O']",['Bi'],"['C', 'Cl', 'O']",Bi2 C6 Cl3 O12,"(C6 Bi2 Cl3 O12 3-)n,3n(C1 H6 N3 1+)"
CAHQOS,3,NC1CCC1,[1],"['Al', 'O', 'P']",['Al'],"['O', 'P']",Al4 P4 H1 O17,"(C4 H10 N1 1+)n,n(H1 Al4 O17 P4 1-)"
CAHSOU,3,NCCN,[1],"['F', 'Fe', 'O', 'P']",['Fe'],"['F', 'O', 'P']",Fe5 P7 H6 O28 F4,"(C2 H10 N2 2+)2n,n(H6 F4 Fe5 O28 P7 4-)"
CAHVEN,2,C1CNCCN1,[1],"['O', 'P', 'V']",['V'],"['O', 'P']",V6 P4 H4 O28,"(C4 H12 N2 2+)2n,n(H4 O28 P4 V6 4-)"
CAKSOY,0,NCCN,[6],"['As', 'Ni', 'O', 'W']","['Ni', 'W']","['As', 'O']",Ni6 As2 H24 W18 O80,"C2 H8 N2,H20 Ni2 O10 4+,H4 As2 Ni4 O70 W18 10-,3(C2 H10 N2 2+),8(H2 O1)"
CANCUR,3,C1CN2CCC1CC2,[5],"['O', 'Si']",['Si'],['O'],Si2 O4,"(C7 H14 N1 1+)2n,10n(O4 Si2),2n(F1 1-)"
CANFUS,0,Nc1nc(N)nc(N)n1,[],"['Mo', 'O']",['Mo'],['O'],Mo8 O26,"Mo8 O26 4-,4(C3 H7 N6 1+)"
CANVEV,0,NCCN1CCNCC1,[1],"['Mo', 'O', 'P']",['Mo'],"['O', 'P']",Mo5 P2 O23,"Mo5 O23 P2 6-,2(C6 H18 N3 3+),6(H2 O1)"
CANZIB,1,NCCN,[1],"['O', 'P', 'Sc']",['Sc'],"['O', 'P']",Sc3 P6 H7 O26,"(C2 H10 N2 2+)3n,n(H7 O26 P6 Sc3 6-)"
CANZOH,3,NCCCCN,[1],"['O', 'P', 'Sc']",['Sc'],"['O', 'P']",Sc8 P14 H24 O62,"(C4 H14 N2 2+)3n,n(H24 O62 P14 Sc8 6-)"
CANZUN,2,NCCCCN,[1],"['F', 'O', 'P', 'Sc']",['Sc'],"['F', 'O', 'P']",Sc5 P8 H8 O32 F4,"(H3 O1 1+)n,2n(C4 H14 N2 2+),n(H8 F4 O32 P8 Sc5 5-)"
CAPBAX,2,NC1CCCCC1,[1],"['F', 'O', 'P', 'Sc']",['Sc'],"['F', 'O', 'P']",Sc1 P2 H3 O8 F1,"(C6 H14 N1 1+)n,n(H3 F1 O8 P2 Sc1 1-)"
CAPBEB,3,NCCN,[],"['O', 'Te', 'V']","['Te', 'V']",['O'],V1 Te3 O9,"(O9 Te3 V1 2-)n,n(C2 H10 N2 2+)"
CAPBIF,0,CC1(C)CC(N)CC(C)(C)N1,[1],"['O', 'P', 'Zn']",['Zn'],"['O', 'P']",Zn1 P4 H8 O16,"C9 H22 N2 2+,H8 O16 P4 Zn1 2-"
CAPBOL,2,CC1(C)CC(N)CC(C)(C)N1,[1],"['O', 'P', 'Zn']",['Zn'],"['O', 'P']",Zn2 P5 H7 O20,"(H7 O20 P5 Zn2 4-)n,2n(C9 H22 N2 2+),n(H2 O1)"
CAPCEC,3,NCCN,[2],"['Co', 'La', 'O', 'S']","['Co', 'La']","['O', 'S']",La2 Co1 H4 S6 O26,"(C2 H10 N2 2+)2n,n(H4 Co1 La2 O26 S6 4-)"
CAPCIG,3,NCCN,[2],"['La', 'Ni', 'O', 'S']","['La', 'Ni']","['O', 'S']",La2 Ni1 H4 S6 O26,"(C2 H10 N2 2+)2n,n(H4 La2 Ni1 O26 S6 4-)"
CAPTIZ,1,CCN,[13],"['O', 'Se', 'U']",['U'],"['O', 'Se']",U1 H2 Se2 O11,"(H2 O11 Se2 U1 2-)n,2n(C2 H8 N1 1+),2n(H2 O1)"
CAPTOF,1,CCN,[13],"['O', 'Se', 'U']",['U'],"['O', 'Se']",U1 H1 Se3 O14,"(H1 O14 Se3 U1 3-)n,3(C2 H8 N1 1+)"
CAPTUL,1,CCN,[13],"['O', 'Se', 'U']",['U'],"['O', 'Se']",U1 H2 Se2 O11,"(H2 O11 Se2 U1 2-)n,C2 H8 N1 1+,H3 O1 1+"
CAPVAT,2,CCN,"[13, 3]","['O', 'Se', 'U']",['U'],"['O', 'Se']",U1 H1 Se2 O9,"(H1 O9 Se2 U1 1-)n,n(C2 H8 N1 1+)"
CAQJOV,0,NCCN,[],"['Cu', 'Ge', 'Mo', 'Na', 'O']","['Cu', 'Ge', 'Mo', 'Na']",['O'],Na2 Cu2 Ge2 Mo18 H20 O76,"H20 Cu2 Ge2 Mo18 Na2 O76 4-,2(C2 H10 N2 2+),3(H2 O1)"
CAQWOJ,2,NCCN,[1],"['Cu', 'Li', 'O', 'P']","['Cu', 'Li']","['O', 'P']",Li2 Cu3 P12 H28 O50,"(H16 Cu2 Li2 O44 P12 6-)n,H12 Cu1 O6 2+,2(C2 H10 N2 2+)"
CASHUA,1,NCCN,[2],"['Fe', 'O', 'S']",['Fe'],"['O', 'S']",Fe2 H2 S4 O18,"(H2 Fe2 O18 S4 4-)n,4n(C2 H10 N2 2+),2n(O4 S1 2-),2n(H2 O1)"
CASJEM,0,c1ccncc1,[2],"['O', 'S', 'Zr']",['Zr'],"['O', 'S']",Zr1 S4 O16,"4(C5 H6 N1 1+),O16 S4 Zr1 4-,H2 O1"
CASNIU,1,CN(C)CCN,[],"['Mo', 'O']",['Mo'],['O'],Mo8 O26,"(C4 H14 N2 2+)2n,n(Mo8 O26 4-),2n(H2 O1)"
CASQIY,0,c1cnc2c(c1)ccc1cccnc12,[1],"['Mo', 'O', 'P']",['Mo'],"['O', 'P']",Mo12 P1 O40,"3(C12 H9 N2 1+),Mo12 O40 P1 3-"
CAVMIW,3,CCN,[4],"['C', 'Cl', 'Fe', 'O']",['Fe'],"['C', 'Cl', 'O']",Fe2 H1 C4 Cl2 O9,"(C4 H1 Cl2 Fe2 O9 1-)n,n(C2 H8 N1 1+),2n(H2 O1)"
CAWTOM,0,c1ccc2[nH]cnc2c1,[1],"['Mo', 'O', 'P']",['Mo'],"['O', 'P']",Mo5 P2 H1 O23,"H1 Mo5 O23 P2 5-,5(H2 O1),5(C7 H7 N2 1+)"
CAXHAK,0,C1=Cc2nc1c(-c1ccccc1)c1ccc([nH]1)c(-c1ccccc1)c1nc(c(-c3ccccc3)c3ccc([nH]3)c2-c2ccccc2)C=C1,[20],"['C', 'F', 'O', 'U']",['U'],"['C', 'F', 'O']",U1 H2 C8 O10 F12,"C44 H30 N4,C8 H2 F12 O10 U1"
CAXPEX,0,NCCN,[],"['F', 'O', 'V']",['V'],"['F', 'O']",V1 O5 F1,"C2 H10 N2 2+,F1 O5 V1 2-"
CAYSOL,3,CCN,[4],"['C', 'Cl', 'Fe', 'O']",['Fe'],"['C', 'Cl', 'O']",Fe2 C4 Cl2 O9,"(C4 Cl2 Fe2 O9 2-)n,n(C2 H8 N1 1+),n(H2 O1),n(H3 O1 1+)"
CAZXUY,2,NCCN,[1],"['Al', 'O', 'P']",['Al'],"['O', 'P']",Al6 P8 O32,"(C6 H11 N2 1+)4n,n(C2 H10 N2 2+),n(Al6 O32 P8 6-)"
CAZYAF,2,NCCCCCCN,[1],"['Al', 'O', 'P']",['Al'],"['O', 'P']",Al6 P8 O32,"(C6 H18 N2 2+)2n,n(C6 H17 N2 1+),n(C6 H11 N2 1+),n(Al6 O32 P8 6-),2n(H2 O1)"
CEDTIR,0,CCCCCCCCCCCCn1ccnc1,[],"['Mo', 'O']",['Mo'],['O'],Mo8 O26,"4(C15 H29 N2 1+),Mo8 O26 4-"
CEHQAJ,1,NCCCN1CCN(CCCN)CC1,[],"['O', 'V']",['V'],['O'],V1 O3,"(C10 H26 N4 2+)n,2n(O3 V1 1-),2n(H2 O1)"
CEHQEN,1,NC1CCCNC1,[],"['O', 'V']",['V'],['O'],V4 O12,"(C5 H14 N2 2+)2n,n(O12 V4 4-)"
CEHQIR,1,NC1CCCNC1,[],"['O', 'V']",['V'],['O'],V4 O12,"(C5 H14 N2 2+)2n,n(O12 V4 4-)"
CEHYOF,3,NCCN,[1],"['In', 'O', 'P']",['In'],"['O', 'P']",In3 P3 H2 O14,"(H2 In3 O14 P3 2-)n,n(C2 H10 N2 2+)"
CEJLEI,0,CCN(CC)CC,[],"['Mo', 'O']",['Mo'],['O'],Mo8 O26,"3(C6 H16 N1 1+),H3 O1 1+,Mo8 O26 4-,2(H2 O1)"
CEJVET,3,C1CNCCN1,[2],"['Ce', 'O', 'S']",['Ce'],"['O', 'S']",Ce4 H8 S8 O36,"(H8 Ce4 O36 S8 4-)n,2n(C4 H12 N2 2+)"
CEJVIX,3,NCCN,[2],"['Ce', 'O', 'S']",['Ce'],"['O', 'S']",Ce4 H8 S10 O44,"(H8 Ce4 O44 S10 8-)n,4n(C2 H10 N2 2+)"
CELFIJ,0,Cc1ncc[nH]1,[8],"['C', 'Fe', 'O']",['Fe'],"['C', 'O']",Fe3 H25 C14 O17,"C14 H25 Fe3 O17,C4 H7 N2 1+,Cl1 1-,2(H2 O1)"
CEMLIP,1,CNC,[],"['Mo', 'O']",['Mo'],['O'],Mo6 O20,"(Mo6 O20 4-)n,4n(C2 H8 N1 1+),2n(H2 O1)"
CEQBUV,3,NC1CCCCC1N,[1],"['O', 'P', 'Zn']",['Zn'],"['O', 'P']",Zn3 P3 H1 O12,"(C6 H16 N2 2+)n,n(H1 O12 P3 Zn3 2-),2n(H2 O1)"
CERLET,0,C(=Cc1ccncc1)c1ccncc1,[1],"['Mo', 'O', 'P']",['Mo'],"['O', 'P']",Mo12 P1 O40,"2(Mo12 O40 P1 3-),3(C12 H12 N2 2+),4(H2 O1)"
CERVUR,2,CC1CCNCC1,[1],"['Cl', 'O', 'P', 'Zn']",['Zn'],"['Cl', 'O', 'P']",Zn1 P1 H1 Cl1 O4,"(C6 H14 N1 1+)n,n(H1 Cl1 O4 P1 Zn1 1-)"
CETJIX,0,C1CNCCN1,[],"['Dy', 'Fe', 'Ge', 'K', 'O', 'W']","['Dy', 'Fe', 'Ge', 'K', 'W']",['O'],K4 Dy1 Fe6 Ge3 W24 O96,"Dy1 Fe6 Ge3 K4 O96 W24 11-,11(C4 H11 N2 1+),25(H2 O1)"
CETJUJ,0,C1CNCCN1,[],"['Fe', 'Ge', 'K', 'O', 'Tb', 'W']","['Fe', 'Ge', 'K', 'Tb', 'W']",['O'],K4 Tb1 Fe6 Ge3 W24 O96,"Fe6 Ge3 K4 O96 Tb1 W24 11-,11(C4 H11 N2 1+),27(H2 O1)"
CETSIG,1,c1cc(N2CCNCC2)ccn1,[4],"['C', 'Cu', 'O']",['Cu'],"['C', 'O']",Cu1 C4 O8,"C9 H15 N3 2+,(C4 Cu1 O8 2-)n"
CETSOM,0,c1cc(CCc2ccncc2)ccn1,[4],"['C', 'Cu', 'O']",['Cu'],"['C', 'O']",Cu1 C4 O8,"C12 H14 N2 2+,C4 Cu1 O8 2-"
CEWJIZ,0,CCNCC,[],"['Mo', 'O']",['Mo'],['O'],Mo8 O26,"Mo8 O26 4-,2(C4 H12 N1 1+),2(H4 N1 1+)"
CEYZIR,2,c1cnc2c(c1)ccc1cccnc12,[4],"['C', 'O', 'U']",['U'],"['C', 'O']",U2 C6 O16,"(C6 O16 U2 2-)n,2(C12 H9 N2 1+)"
CHAMMO,0,NC1CCCCC1,[],"['Mo', 'O']",['Mo'],['O'],Mo1 O4,"2(C6 H14 N1 1+),Mo1 O4 2-"
CICZEU,1,Nc1cccnc1,[2],"['Cu', 'O', 'S']",['Cu'],"['O', 'S']",Cu2 H5 S2 O11,"(C5 H7 N2 1+)n,n(H5 Cu2 O11 S2 1-)"
CIDJOO,0,Cc1cccnc1,[],"['Mo', 'O']",['Mo'],['O'],Mo8 O26,"Mo8 O26 4-,4(C6 H8 N1 1+)"
CIJGEK,2,CC(=N)N,[7],"['C', 'Ni', 'O']",['Ni'],"['C', 'O']",Ni1 H4 C4 O8,"(C4 H4 Ni1 O8 2-)n,2(C2 H7 N2 1+)"
CIJJEN,2,CC(=N)N,[7],"['C', 'Co', 'O']",['Co'],"['C', 'O']",Co1 H4 C4 O8,"(C4 H4 Co1 O8 2-)n,2n(C2 H7 N2 1+)"
CIJJOX,2,CC(=N)N,[7],"['C', 'Co', 'O']",['Co'],"['C', 'O']",Co1 H4 C4 O8,"(C4 H4 Co1 O8 2-)n,2n(C2 H7 N2 1+)"
CIKLOY,2,CCN(CC)CC,[13],"['O', 'Se', 'U']",['U'],"['O', 'Se']",U2 H2 Se3 O17,"(H3 O1 1+)n,n(C6 H16 N1 1+),n(H2 O17 Se3 U2 2-),n(H2 O1)"
CIKLUE,2,CCCCN,[13],"['O', 'Se', 'U']",['U'],"['O', 'Se']",U2 H2 Se3 O17,"(H3 O1 1+)n,n(C4 H12 N1 1+),n(H2 O17 Se3 U2 2-)"
CIKMAL,2,NCCCCCCN,[13],"['O', 'Se', 'U']",['U'],"['O', 'Se']",U2 H2 Se3 O17,"(C6 H18 N2 2+)n,n(H2 O17 Se3 U2 2-)"
CIKMEP,2,NCCCCCCCN,[13],"['O', 'Se', 'U']",['U'],"['O', 'Se']",U2 H2 Se3 O17,"(C7 H20 N2 2+)n,n(H2 O17 Se3 U2 2-),n(H2 O1)"
CIKMIT,2,NCCCCCN,[13],"['O', 'Se', 'U']",['U'],"['O', 'Se']",U2 H2 Se3 O17,"(C5 H16 N2 2+)n,n(H2 O17 Se3 U2 2-)"
CIKMOZ,2,NCCCCCCCCN,[13],"['O', 'Se', 'U']",['U'],"['O', 'Se']",U2 H2 Se3 O17,"(C8 H22 N2 2+)n,n(H2 O17 Se3 U2 2-)"
CIKMUF,2,CC(C)(C)N,[13],"['O', 'Se', 'U']",['U'],"['O', 'Se']",U2 H2 Se3 O17,"(C4 H12 N1 1+)2n,n(H2 O17 Se3 U2 2-)"
CIKNAM,2,NCCCCN,[13],"['O', 'Se', 'U']",['U'],"['O', 'Se']",U2 H2 Se3 O17,"(C4 H14 N2 2+)n,n(H2 O17 Se3 U2 2-),2n(H2 O1)"
CIKNEQ,2,CC(C)N,[13],"['O', 'Se', 'U']",['U'],"['O', 'Se']",U2 H2 Se3 O17,"(C3 H10 N1 1+)2n,n(H2 O17 Se3 U2 2-),n(H2 O1)"
CIKNIU,2,CCN(CC)CCN,[13],"['O', 'Se', 'U']",['U'],"['O', 'Se']",U2 H2 Se3 O17,"(C6 H18 N2 2+)n,n(H2 O17 Se3 U2 2-),n(H2 O1)"
